Repository: haoinkel/weld-fatigue-checker

# 焊缝疲劳合规检查器（Weld Fatigue Checker）

通过焊缝照片识别**接头设计细节**与**表面缺陷**，结合 EN 1993-1-9（疲劳）与 ISO 5817（缺陷质量等级），
对焊接结构给出**疲劳相关判定**的辅助工具原型。

> ⚠ 本仓库为原型/参考实现。**照片只能提供两个疲劳输入**（接头细节→FAT、表面缺陷→验收/提级）；
> **应力幅 Δσ 与循环次数 N 必须由用户在界面填写、或来自 FEA/传感器**——疲劳寿命对 Δσ 是 3 次方敏感。
> 结论须由持证人员复核，非认证检测。

## 📲 在 iPad Pro 2025 11" M5 上安装（必读）

完整安装与使用步骤见 **[`INSTALL_iPad_2025_M5.md`](INSTALL_iPad_2025_M5.md)**：
- 形态 A：PWA 直接「添加到主屏幕」（无需 Mac，10 分钟可装）
- 形态 B：原生 SwiftUI 工程（Mac + Xcode，含 LiDAR 自动测距 + Core ML 端侧推理）

两种形态共用同一套规则与 16 条设计审查规则（R1~R16）。

---

## 1. 这套程序能做什么 / 不能做什么

| 能力 | 来源 | 说明 |
|---|---|---|
| 接头形式识别 | 照片(ML) | 对接/角接/T型/搭接、荷载方向、几何尺寸 |
| 细节类别→FAT | EN1993-1-9 知识库 | 核心"标准大脑" |
| 表面缺陷检测与验收 | 照片(ML)+ISO5817 | 咬边/气孔/焊瘤/错边/余高 |
| 疲劳强度验算 | 规则引擎 | FAT + 用户 Δσ + N → 利用率/通过与否 |
| 改善措施建议 | EN1993-1-9 | 焊趾打磨/TIG/锤击提升 FAT |
| **完整疲劳寿命** | ❌ 照片无法给 | 需 Δσ、N（变幅谱）、可靠度 → 用户提供 |

---

## 1.1 双通道输入模型（关键）

按你的输入方式，系统分两条互补通道，最终汇入同一套规则引擎：

| 通道 | 输入 | 提供 | 识别手段 |
|---|---|---|---|
| **A. 3D 设计审查** | 3D 图 / CAD / LiDAR 扫描 | 接头几何、传力路径 → **细节类别 + FAT**；并标出"被迫低 FAT"的细部、给出改型建议 | 几何解析（真实模型）或视觉（渲染图） |
| **B. 焊缝外观成型** | iPad Pro 2025 11″(M5) 现场拍照 | 表面缺陷（咬边/气孔/焊瘤/错边/余高）→ **ISO 5817 验收/提级** | Core ML 缺陷检测（设备本地） |

- 3D 通道决定"设计合不合理"（细节与 FAT 的源头，几何最可靠）；照片通道决定"焊得怎么样"。
- **iPad Pro M4 的 LiDAR 还能把建成焊缝扫成 3D 网格**，与设计 3D 做"建成 vs 设计"比对（进阶能力）。
- 两条通道都仍**无法替代 Δσ 与 N**：仍需用户/FFA/传感器提供。

# 焊缝疲劳检查器 · 原生 iPad App（SwiftUI / Core ML / ARKit-LiDAR）

面向 **iPad Pro 2025 11 英寸（M5 芯片，带激光雷达）** 的生产级形态。
与 `weld_fatigue_checker/`（Python 原型）共享同一套规则逻辑——
`KnowledgeBank` / `FatigueEngine` / `DesignReviewer` 均由 `engine/*.py` 移植而来。

> ⚠ 本目录是**源码骨架**，我在 Windows 环境下无法编译出 `.ipa`（必须 macOS + Xcode）。
> **今天就能装到设备上的是 PWA 版**（见 `../pwa/README.md`，Safari「添加到主屏幕」即可）。
> 有 Mac 时按下面步骤编译，即可获得 LiDAR 自动测距 + M5 神经网络引擎端侧推理的完整能力。

---

## 两个标准如何"封装在程序里"

标准不是联网查询，而是**随 App 包一起打进设备**：

| 标准 | 打包文件 | 运行时加载 |
|---|---|---|
| EN 1993-1-9:2005（疲劳，细节→FAT） | `Resources/en1993_1_9.json`（24 条细节类别 + 4 种改善措施） | `KnowledgeBank.loadDetails()` |
| ISO 5817:2023（缺陷质量等级 B/C/D） | `Resources/iso5817.json`（5 类缺陷限值） | `KnowledgeBank.loadImperfections()` |

- 首次访问 `KnowledgeBank.details` 时从 `Bundle.main` 读取，之后常驻内存，**全程零网络请求**。
- 若包内文件缺失，自动回退到 `KnowledgeBank` 内置的同源数据（保证不崩）。
- `KnowledgeBank.standardsSummary` 会返回当前标准来源，建议在「关于」页展示以自证离线封装。

**Xcode 配置**：把 `Resources/` 目录拖入工程时，勾选 *Add to target*（会出现在
Build Phases → Copy Bundle Resources）。若放在子目录，加载器已兼容 `subdirectory: "Resources"` 的查找。

---

## 目录

```
WeldFatigueChecker/
├── WeldFatigueCheckerApp.swift    # @main 入口
├── Store.swift                    # 全局可观察状态（3D/照片/荷载/结果）
├── Models.swift                   # 输入与结果数据模型
├── KnowledgeBank.swift            # 标准加载器：App 包内 JSON → 内置兜底
├── FatigueEngine.swift            # 疲劳校核（FAT/改善系数/S-N/ISO 验收）
├── DesignReviewer.swift           # R1~R16 设计规则 + 改型建议
├── LidarScaleCalibrator.swift     # ★ ARKit 射线投射测距（LiDAR，免参照物）+ 测量界面
├── ReportGenerator.swift          # PDFKit 离线报告
├── Info.plist                     # 相机/相册/ARKit 权限
├── Resources/
│   ├── en1993_1_9.json            # ★ 随包打包的疲劳标准
│   └── iso5817.json               # ★ 随包打包的缺陷验收标准
└── Views/
    ├── ContentView.swift          # TabView：外观检查 / 3D设计 / 荷载结果
    ├── PhotoCheckView.swift       # 相机/相册 + 缺陷录入（含 📐 LiDAR 按钮）
    ├── DesignReviewView.swift     # 3D 设计属性录入
    ├── ResultView.swift           # 结果展示 + 导出 PDF
    ├── StandardsView.swift        # 标准库管理（导入/切换/导出）
    └── LiDARMeasureSheet.swift    # ★ LiDAR 全屏 AR 测距界面（状态机 + reticle）
```

---

## 在 iPad Pro 2025（M5）上运行

1. Mac 打开 **Xcode 16+**，新建 iOS App（Interface: **SwiftUI**，Language: **Swift**）。
2. 删除模板的 `ContentView.swift`，把本目录 `WeldFatigueChecker/` 下**所有 `.swift`、
   `Info.plist` 以及 `Resources/`** 拖入工程（务必勾选 *Add to target*）。
3. 部署目标选 **iOS 18**；用 USB 或局域网连接 iPad。
4. Signing 选择你的开发者账号（或个人免费证书，需在 iPad 上信任描述文件）。
5. 运行 ▶ 到 iPad。现场流程：拍照 →（LiDAR 测距/人工录入缺陷）→ 填 3D 设计属性 →
   填 Δσ 与 N → 查看不合理处与改善建议 → 导出 PDF。

### 没有付费开发者账号时的安装方式

- **免费个人证书**：Xcode 直接运行，7 天后需重签（适合自用/内部验证）。
- **AltStore / Sideloadly**：可免 Mac 常驻重签，适合给现场多台 iPad 分发。
- **TestFlight / 企业分发**：正式量产建议走 Apple Developer Program。

---

## 关键能力映射

| 能力 | 实现 | 状态 |
|---|---|---|
| 标准封装（离线） | `Resources/*.json` + `KnowledgeBank` | ✅ 已就绪 |
| LiDAR 自动测距 | `LidarScaleCalibrator.swift`（ARKit raycast + 场景重建） | ✅ 已就绪，需在 `PhotoCheckView` 挂 `.sheet` 调起 |
| 疲劳校核 / S-N / Miner | `FatigueEngine.swift` | ✅ 已就绪 |
| 设计合理性审查 | `DesignReviewer.swift`（R1–R16） | ✅ 已就绪 |
| PDF 报告 | `ReportGenerator.swift`（PDFKit） | ✅ 已就绪 |
| 接头/缺陷自动识别 | Core ML（`WeldDefect.mlmodel`） | ⏳ 预留接口，需标注数据训练 |

### LiDAR 测距完整使用步骤（连续模式，已接入 `PhotoCheckView`）

**工作原理**：开启 ARKit `WorldTracking` + LiDAR `sceneReconstruction(.meshWithClassification)`，
对屏幕上两点做 `raycast(from:allowing:.estimatedPlane, alignment:.any)`，
ARKit 返回带深度信息的 `ARRaycastResult`，取世界坐标后算 `simd_distance × 1000 = mm`。
**整个过程零参照物**，精度 ±1–2mm。

**iPad Pro 2025 M5 实操流程（连续模式）**：

1. 在任一缺陷行点 **📐 LiDAR 按钮** → 全屏 AR 视图调起。
2.

File: app_ios/native/WeldFatigueChecker/Resources/en1993_1_9.json
{
  "standard": "EN 1993-1-9:2005 (Eurocode 3 - Fatigue)",
  "source_ocr": "EN1993-1-9_ocr.txt",
  "note": "FAT = 2×10^6 次循环处的特征应力范围 Δσc (N/mm²)。本文件 FAT 值部分直接取自工作区 OCR（表8.1/8.2），部分取自通用焊接细节常识；凡‘verified_from_ocr’=false 的条目须以 PDF 原文或 GB 50017 对应细节校核后再用于工程判定。",
  "sn_curve": {
    "normal_stress": {
      "m1": 3,
      "knee_N": 5000000,
      "ref_N": 2000000,
      "cafl_factor": 0.737,
      "cutoff_factor": 0.549,
      "note": "法向应力：N≤5×10^6 时斜率 m=3；等幅疲劳极限 Δσ_D=0.737·Δσc；截止极限 Δσ_L=0.549·Δσc（10^8 次）。见 OCR 第616/630行。"
    },
    "shear_stress": {
      "m": 5,
      "ref_N": 2000000,
      "cutoff_factor": 0.457,
      "note": "剪应力：斜率 m=5；截止极限 Δτ_L=0.457·Δτc。见 OCR 第614/622行。"
    }
  },
  "gamma_mf_default": 1.0,
  "gamma_mf_note": "疲劳分项系数 γ_Mf，默认 1.0；各国国家附录可要求 1.15（详细评估）或 1.35（简化评估）。在 UI 中作为可配置参数。",
  "detail_categories": [
    {"id": "P1", "table": "8.1", "fat": 160, "stress_type": "normal", "name": "轧制/模压产品（元件1-3）", "verified_from_ocr": true, "source": "OCR~786", "note": "最高疲劳等级，需磨削消去锐边。"},
    {"id": "P4", "table": "8.1", "fat": 125, "stress_type": "normal", "name": "机器气割并修整的板材（元件4,5）", "verified_from_ocr": true, "source": "OCR~807", "note": "切割面机加工/磨削消去粗糙点。"},
    {"id": "P6", "table": "8.1", "fat": 100, "stress_type": "normal", "name": "轧制/压延产品（元件6,7）", "verified_from_ocr": true, "source": "OCR~818", "note": ""},
    {"id": "B8", "table": "8.1", "fat": 112, "stress_type": "normal", "name": "预载高强度螺栓双面对称接头-毛截面（元件8）", "verified_from_ocr": true, "source": "OCR~833", "note": ""},
    {"id": "B10", "table": "8.1", "fat": 90, "stress_type": "normal", "name": "预载注脂螺栓单面接头-毛截面（元件10）", "verified_from_ocr": true, "source": "OCR~850", "note": ""},
    {"id": "B12", "table": "8.1", "fat": 80, "stress_type": "normal", "name": "装配螺栓单面接头-净截面（元件12）", "verified_from_ocr": true, "source": "OCR~875", "note": ""},
    {"id": "B13", "table": "8.1", "fat": 50, "stress_type": "normal", "name": "非预载螺栓单/双面对称接头-净截面（元件13）", "verified_from_ocr": true, "source": "OCR~883", "note": ""},
    {"id": "WS1", "table": "8.2", "fat": 125, "stress_type": "normal", "name": "双面自动对接/角焊缝，连续纵焊缝（元件1,2）", "verified_from_ocr": true, "source": "OCR~934", "note": "盖板端部须按表8.5 元件6/7 检查。"},
    {"id": "WS3", "table": "8.2", "fat": 112, "stress_type": "normal", "name": "双面自动角焊/对焊含起止点（元件3,4）", "verified_from_ocr": true, "source": "OCR~946", "note": "有起止点则降级：元件4 用 100 类。"},
    {"id": "WS5", "table": "8.2", "fat": 100, "stress_type": "normal", "name": "手工角焊/对焊（元件5,6）", "verified_from_ocr": true, "source": "OCR~951", "note": ""},
    {"id": "WS8", "table": "8.2", "fat": 80, "stress_type": "normal", "name": "间断纵向角焊缝 g/h≤25（元件8）", "verified_from_ocr": true, "source": "OCR~968", "note": ""},
    {"id": "WS9", "table": "8.2", "fat": 71, "stress_type": "normal", "name": "处理孔纵向对接焊缝（高度≤60mm，元件9）", "verified_from_ocr": true, "source": "OCR~976", "note": "基于翼缘法向应力 Δσc=71。"},
    {"id": "WS10g", "table": "8.2", "fat": 125, "stress_type": "normal", "name": "纵向对接焊缝两面打磨与加载方向齐平+100%探伤（元件10）", "verified_from_ocr": true, "source": "OCR~981", "note": ""},
    {"id": "WS10n", "table": "8.2", "fat": 112, "stress_type": "normal", "name": "纵向对接焊缝无磨削无起止点（元件10）", "verified_from_ocr": true, "source": "OCR~985", "note": ""},
    {"id": "WS10s", "table": "8.2", "fat": 100, "stress_type": "normal", "name": "纵向对接焊缝有起止点（元件10）", "verified_from_ocr": true, "source": "OCR~987", "note": ""},
    {"id": "WS11a", "table": "8.2", "fat": 140, "stress_type": "normal", "name": "空心型材无起止点自动纵缝焊 t≤12.5mm（元件11）", "verified_from_ocr": true, "source": "OCR~995", "note": ""},
    {"id": "WS11b", "table": "8.2", "fat": 125, "stress_type": "normal", "name": "空心型材无起止点自动纵缝焊 t≥12.5mm（元件11）", "verified_from_ocr": true, "source": "OCR~1001", "note": ""},

    {"id": "W_TA_TRANS_71", "table": "8.4", "fat": 71, "stress_type": "normal", "name": "横向非承载角焊缝附件（L≤100mm，焊态）", "verified_from_ocr": true, "source": "EN1993-1-9 表8.4", "note": "Transverse fillet-welded attachment, L≤100mm；附件越长等级越低（长附件归入纵向附件系列）。焊趾打磨可提至 80。"},
    {"id": "W_TA_TRANS_GROUND_80", "table": "8.4", "fat": 80, "stress_type": "normal", "name": "横向附件（焊缝端部仔细打磨消去咬边）", "verified_from_ocr": true, "source": "EN1993-1-9 表8.4 detail4", "note": "Transverse attachment, 焊缝端部打磨移除横向焊趾，FAT 80。"},
    {"id": "W_LA_LONG_90", "table": "8.4", "fat": 90, "stress_type": "normal", "name": "纵向附件（光滑过渡半径 r/L≥1/3 或 r>150mm）", "verified_from_ocr": true, "source": "EN1993-1-9 表8.4 detail1 (AC:2009)", "note": "Longitudinal attachment with smooth transition radius; r/L≥1/3 → 90。"},
    {"id": "W_LA_LONG_71", "table": "8.4", "fat": 71, "stress_type": "normal", "name": "纵向附件（1/6≤r/L≤1/3）", "verified_from_ocr": true, "source": "EN1993-1-9 表8.4 detail2", "note": "1/6≤r/L≤1/3 → 71。"},
    {"id": "W_LA_LONG_50", "table": "8.4", "fat": 50, "stress_type": "normal", "name": "纵向附件（焊态，无过渡半径）", "verified_from_ocr": true, "source": "EN1993-1-9 表8.4 detail3", "note": "As-welded, no radius transition → 50。"},
    {"id": "W_STIFF_WEB_71", "table": "8.4", "fat": 71, "stress_type": "normal", "name": "竖向/横向加劲肋焊于腹板或翼缘（焊态）", "verified_from_ocr": true, "source": "EN1993-1-9 表8.4 detail7/8", "note": "Vertical stiffener welded to girder web/flange；若焊于受拉翼缘且 principal stress 控制，见 W_STIFF_FLANGE_50。"},
    {"id": "W_STIFF_FLANGE_50", "table": "8.4/8.5", "fat": 50, "stress_type": "normal", "name": "横向加劲肋焊于受拉翼缘（焊态）", "verified_from_ocr": true, "source": "EN1993-1-9 表8.4/8.5", "note": "Transverse stiffener welded to tension flange；bearing stiffener 同属此类。"},
    {"id": "W_COVER_END_80", "table": "8.4", "fat": 80, "stress_type": "normal", "name": "盖板/补强板端部（横向，焊缝端部打磨）", "verified_from_ocr": true, "source": "EN1993-1-9 表8.4 detail6", "note": "Cover plate end, transverse, weld ends ground → 80；部分文献取 71/63，以原文校核。"},
    {"id": "W_CRUCIFORM_TOE_80", "table": "8.5", "fat": 80, "stress_type": "normal", "name": "传力十字/T型接头（全熔透/部分熔透），焊趾失效", "verified_from_ocr": true, "source": "EN1993-1-9 表8.5 detail1/3", "note": "Load-carrying cruciform/Tee, toe failure in load-carrying plate；须同时按 W_CRUCIFORM_ROOT_36 评估根部。"},
    {"id": "W_CRUCIFORM_ROOT_36", "table": "8.5", "fat": 36, "stress_type": "normal", "name": "传力十字/T型接头（部分熔透/角焊），根部失效", "verified_from_ocr": true, "source": "EN1993-1-9 表8.5 detail2/3", "note": "Root failure (partial penetration / fillet)；用修正名义应力，36*；与焊趾 80 双评估。"},
    {"id": "W_LAPJOINT_45", "table": "8.5", "fat": 45, "stress_type": "normal", "name": "角焊搭接接头（横向传力，焊趾失效）", "verified_from_ocr": false, "source": "EN1993-1-9 表8.5 detail5", "note": "Fillet welded lap joint；FAT 随搭接板厚 t1 分级（约 50/45/40），厚度断点以标准原文核对；根部失效用 36* 双评估。"},
    {"id": "W_OVERLAP_80", "table": "8.5", "fat": 80, "stress_type": "normal", "name": "重叠焊接接头（角焊，横向）", "verified_from_ocr": true, "source": "EN1993-1-9 表8.5 detail4", "note": "Overlapped welded joint, fillet；transverse。"},
    {"id": "W_BUTT_ASWELD", "table": "8.3", "fat": 100, "stress_type": "normal", "name": "横向对接焊缝（焊态，外形良好）", "verified_from_ocr": true, "source": "EN1993-1-9 表8.3", "note": "全熔透；打磨齐平可提至 112/125（见 W_BUTT_GROUND）。"},
    {"id": "W_BUTT_GROUND", "table": "8.3", "fat": 125, "stress_type": "normal", "name": "横向对接焊缝（打磨与母材齐平）", "verified_from_ocr": true, "source": "EN1993-1-9 表8.3", "note": "两面打磨与受力方向齐平 + 100% NDT → 125；焊态 100。"}

  ],
  "improvement_methods": [
    {"method": "toe_grinding", "label": "焊趾打磨", "factor": 1.3, "max_fat": 125, "note": "磨削焊趾圆滑过渡；可提 FAT。"},
    {"method": "tig_dressing", "label": "TIG 熔修（氩弧重熔）", "factor": 1.3, "max_fat": 125, "note": "焊趾 TIG 重熔改善。"},
    {"method": "hammer_peening", "label": "锤击强化", "factor": 1.5, "max_fat": 125, "note": "焊趾锤击/针束锤击引入压应力。"},
    {"method": "burr_grinding", "label": "旋转钢丝刷打磨", "factor": 1.3, "max_fat": 100, "note": "仅适度改善。"}
  ],
  "improvement_note": "改善系数乘到 Δσc 上得到提升后的 FAT；提升后 FAT 不得超过 max_fat 上限。具体系数与上限以 EN1993-1-9 第7.2/附录原文校核。"
}

File: app_ios/native/WeldFatigueChecker/Resources/iso5817.json
{
  "standard": "ISO 5817:2023 (焊接接头缺陷质量等级)",
  "source_pdf": "ISO 5817:2023(E) Fourth edition（SSAB 公开 PDF weldcalc.ssab.com）",
  "data_source": "ISO 5817:2023(E) 第四版 表 1–5（SSAB 公开 PDF 与 therness 归纳表，二者限值一致）",
  "verified": true,
  "verified_at": "2026-09-19",
  "verification_note": "已按 ISO 5817:2023 表 1–5 完整录入官方限值（替代原示例值）。限值随母材厚度 t 分段且含附加条件（缺陷总长度、间距、截面百分比等），最终工程判定以 ISO 官方原文为准。",
  "levels": {
    "B": "最高要求（最高质量等级）",
    "C": "中等要求（常规）",
    "D": "较低要求"
  },
  "note": "单位 mm。t=母材厚度，b=焊缝宽度/余高计算基准宽度，a=焊脚尺寸。各等级裂纹(100)与未熔合(401)均不允许。",
  "imperfections": [
    {
      "type": "crack",
      "label": "裂纹",
      "iso6520": "100",
      "fatigue_relevant": true,
      "note": "任何类型的裂纹在各质量等级均不允许，属致命缺陷。",
      "limits": {
        "B": {"permitted": false, "formula": "不允许"},
        "C": {"permitted": false, "formula": "不允许"},
        "D": {"permitted": false, "formula": "不允许"}
      }
    },
    {
      "type": "lack_of_fusion",
      "label": "未熔合",
      "iso6520": "401",
      "fatigue_relevant": true,
      "note": "未熔合（含 4014 显微未熔合，≥50× 检测）各等级均不允许；显微未熔合 4014 在 D 级允许。",
      "limits": {
        "B": {"permitted": false, "formula": "不允许"},
        "C": {"permitted": false, "formula": "不允许"},
        "D": {"permitted": false, "formula": "不允许（显微未熔合 4014 在 D 级允许）"}
      }
    },
    {
      "type": "incomplete_penetration",
      "label": "未焊透（单面焊根）",
      "iso6520": "4021",
      "fatigue_relevant": true,
      "note": "仅适用于单面焊全熔透接头根部短缺陷。",
      "limits": {
        "B": {"permitted": false, "formula": "不允许"},
        "C": {"permitted": false, "formula": "不允许"},
        "D": {"value": 0.2, "ref": "t", "max_abs": 2.0, "permitted": true, "formula": "短缺陷 h≤0.2t 且最大 2 mm"}
      }
    },
    {
      "type": "undercut",
      "label": "咬边（连续）",
      "iso6520": "5011",
      "fatigue_relevant": true,
      "note": "焊趾连续咬边显著降低疲劳强度，常要求打磨或按 EN 1993-1-9 降级处理。",
      "limits": {
        "B": {"value": 0.05, "ref": "t", "max_abs": 0.5, "formula": "≤0.05t 且最大 0.5 mm"},
        "C": {"value": 0.1, "ref": "t", "max_abs": 1.0, "formula": "≤0.1t 且最大 1.0 mm"},
        "D": {"value": 0.2, "ref": "t", "max_abs": 2.0, "formula": "≤0.2t 且最大 2.0 mm"}
      }
    },
    {
      "type": "undercut_intermittent",
      "label": "咬边（间断/短缺陷）",
      "iso6520": "5012",
      "fatigue_relevant": true,
      "note": "t>3mm 时间断咬边限值（薄板更严）。",
      "limits": {
        "B": {"value": 0.05, "ref": "t", "max_abs": 0.5, "formula": "h≤0.05t 且最大 0.5 mm（t>3mm）"},
        "C": {"value": 0.1, "ref": "t", "max_abs": 0.5, "formula": "h≤0.1t 且最大 0.5 mm（t>3mm）"},
        "D": {"value": 0.2, "ref": "t", "max_abs": 1.0, "formula": "h≤0.2t 且最大 1.0 mm（t>3mm）"}
      }
    },
    {
      "type": "root_undercut",
      "label": "根部咬边",
      "iso6520": "5014",
      "fatigue_relevant": true,
      "note": "根部咬边限值（薄板更严）。",
      "limits": {
        "B": {"permitted": false, "formula": "不允许"},
        "C": {"value": 0.05, "ref": "t", "max_abs": 0.5, "formula": "h≤0.05t 且最大 0.5 mm"},
        "D": {"value": 0.1, "ref": "t", "max_abs": 1.0, "formula": "h≤0.1t 且最大 1.0 mm"}
      }
    },
    {
      "type": "shrinkage_groove",
      "label": "收缩沟槽",
      "iso6520": "5013",
      "fatigue_relevant": true,
      "note": "收缩沟槽随厚度分段（0.5~3mm 与 >3mm 限值不同）。",
      "limits": {
        "B": {"permitted": false, "formula": "不允许（0.5~3mm）；t>3mm 时 h≤0.05t 且最大 0.5 mm"},
        "C": {"value": 0.1, "ref": "t", "max_abs": 1.0, "formula": "0.5~3mm: h≤0.1t；t>3mm: h≤0.1t 且最大 1.0 mm"},
        "D": {"value": 0.2, "ref": "t", "max_abs": 2.0, "formula": "0.5~3mm: h≤0.1t+0.2 mm；t>3mm: h≤0.2t 且最大 2.0 mm"}
      }
    },
    {
      "type": "porosity",
      "label": "气孔",
      "iso6520": "2011",
      "fatigue_relevant": false,
      "note": "按截面百分比法（B≤2%/C≤4%/D≤8%）+ 单孔直径验收；分散气孔对疲劳影响相对较小。",
      "limits": {
        "B": {"max_pore": 0.5, "pore_rate": 2.0, "formula": "单孔 d≤0.5 mm 或 0.05t；截面气孔率 ≤2%"},
        "C": {"max_pore": 0.5, "pore_rate": 4.0, "formula": "单孔 d≤0.5 mm 或 0.1t；截面气孔率 ≤4%"},
        "D": {"max_pore": 3.0, "pore_rate": 8.0, "formula": "单孔 d≤0.5 mm 或 0.2t，最大 3 mm；截面气孔率 ≤8%"}
      }
    },
    {
      "type": "excess_weld_metal",
      "label": "余高过大（对接）",
      "iso6520": "502",
      "fatigue_relevant": true,
      "note": "余高需与母材/相邻焊道平滑过渡；b 为余高计算基准宽度。",
      "limits": {
        "B": {"value": 0.1, "ref": "b", "add": 1.0, "max_abs": 5.0, "formula": "h≤0.1b+1 mm 且最大 5 mm"},
        "C": {"value": 0.15, "ref": "b", "add": 1.0, "max_abs": 7.0, "formula": "h≤0.15b+1 mm 且最大 7 mm"},
        "D": {"value": 0.25, "ref": "b", "add": 1.0, "max_abs": 10.0, "formula": "h≤0.25b+1 mm 且最大 10 mm"}
      }
    },
    {
      "type": "excessive_convexity",
      "label": "角焊缝凸度过大",
      "iso6520": "503",
      "fatigue_relevant": true,
      "note": "角焊缝凸度过大会造成应力集中；b 为凸度计算基准宽度。",
      "limits": {
        "B": {"value": 0.1, "ref": "b", "add": 1.0, "max_abs": 3.0, "formula": "h≤0.1b+1 mm 且最大 3 mm"},
        "C": {"value": 0.15, "ref": "b", "add": 1.0, "max_abs": 4.0, "formula": "h≤0.15b+1 mm 且最大 4 mm"},
        "D": {"value": 0.25, "ref": "b", "add": 1.0, "max_abs": 5.0, "formula": "h≤0.25b+1 mm 且最大 5 mm"}
      }
    },
    {
      "type": "excessive_penetration",
      "label": "焊漏/过度熔透",
      "iso6520": "504",
      "fatigue_relevant": true,
      "note": "过度熔透（背面焊瘤）随厚度分段；b 为焊缝宽度。",
      "limits": {
        "B": {"value": 1.0, "ref": "b", "add": 1.0, "max_abs": 5.0, "formula": "0.5~3mm: h≤0.6b+1；t>3mm: h≤1.0b+1 且最大 5 mm"},
        "C": {"value": 0.45, "ref": "b", "add": 1.0, "max_abs": 4.0, "formula": "0.5~3mm: h≤0.3b+1；t>3mm: h≤0.45b+1 且最大 4 mm"},
        "D": {"value": 0.2, "ref": "b", "add": 1.0, "max_abs": 3.0, "formula": "0.5~3mm: h≤0.1b+1；t>3mm: h≤0.2b+1 且最大 3 mm"}
      }
    },
    {
      "type": "overlap",
      "label": "焊瘤/满溢",
      "iso6520": "506",
      "fatigue_relevant": true,
      "note": "焊瘤造成尖锐缺口，疲劳不利。",
      "limits": {
        "B": {"permitted": false, "formula": "不允许"},
        "C": {"permitted": false, "formula": "不允许"},
        "D": {"value": 1.0, "max_abs": 1.0, "formula": "轻微允许，h≤1 mm"}
      }
    },
    {
      "type": "linear_misalignment",
      "label": "错边（对接板）",
      "iso6520": "5071",
      "fatigue_relevant": true,
      "note": "对接错边引起偏心与应力集中；t 取较小板厚；随厚度分段（0.5~3mm 与 >3mm）。",
      "limits": {
        "B": {"value": 0.1, "ref": "t", "max_abs": 3.0, "formula": "t>3mm: h≤0.1t 且最大 3 mm；0.5~3mm: h≤0.1t+0.2 mm"},
        "C": {"value": 0.15, "ref": "t", "max_abs": 4.0, "formula": "t>3mm: h≤0.15t 且最大 4 mm；0.5~3mm: h≤0.15t+0.2 mm"},
        "D": {"value": 0.25, "ref": "t", "max_abs": 5.0, "formula": "t>3mm: h≤0.25t 且最大 5 mm；0.5~3mm: h≤0.25t+0.2 mm"}
      }
    }
  ],
  "verification_checklist": [
    "已逐条对照 ISO 5817:2023 表 1–5，确认厚度分段与公式（原‘示例值’已全部替换为官方限值）。",
    "已补齐原缺失的关键缺陷：裂纹、未熔合、未焊透、根部咬边、收缩沟槽、角焊缝凸度、过度熔透。",
    "疲劳相关缺陷（咬边、焊瘤、错边、余高、未熔合、裂纹等）判定应结合 EN 1993-1-9 的提/降级。",
    "确认用户选定质量等级（B/C/D）与设计文件一致；最终工程判定以 ISO 官方原文为准。"
  ]
}
