Repository: haoinkel/weld-fatigue-checker

# 焊缝疲劳合规检查器（Weld Fatigue Checker）

通过焊缝照片识别**接头设计细节**与**表面缺陷**，结合 EN 1993-1-9（疲劳）与 ISO 5817（缺陷质量等级），
对焊接结构给出**疲劳相关判定**的辅助工具原型。

> ⚠ 本仓库为原型/参考实现。**照片只能提供两个疲劳输入**（接头细节→FAT、表面缺陷→验收/提级）；
> **应力幅 Δσ 与循环次数 N 必须由用户在界面填写、或来自 FEA/传感器**——疲劳寿命对 Δσ 是 3 次方敏感。
> 结论须由持证人员复核，非认证检测。

## 📲 在 iPad Pro 2025 11" M5 上安装（必读）

完整安装与使用步骤见 **[`INSTALL_iPad_2025_M5.md`](INSTALL_iPad_2025_M5.md)**：
- 形态 A：PWA 直接「添加到主屏幕」（无需 Mac，10 分钟可装）
- 形态 B：原生 SwiftUI 工程（Mac + Xcode，含 LiDAR 自动测距 + Core ML 端侧推理）

两种形态共用同一套规则与 16 条设计审查规则（R1~R16）。

---

## 1. 这套程序能做什么 / 不能做什么

| 能力 | 来源 | 说明 |
|---|---|---|
| 接头形式识别 | 照片(ML) | 对接/角接/T型/搭接、荷载方向、几何尺寸 |
| 细节类别→FAT | EN1993-1-9 知识库 | 核心"标准大脑" |
| 表面缺陷检测与验收 | 照片(ML)+ISO5817 | 咬边/气孔/焊瘤/错边/余高 |
| 疲劳强度验算 | 规则引擎 | FAT + 用户 Δσ + N → 利用率/通过与否 |
| 改善措施建议 | EN1993-1-9 | 焊趾打磨/TIG/锤击提升 FAT |
| **完整疲劳寿命** | ❌ 照片无法给 | 需 Δσ、N（变幅谱）、可靠度 → 用户提供 |

---

## 1.1 双通道输入模型（关键）

按你的输入方式，系统分两条互补通道，最终汇入同一套规则引擎：

| 通道 | 输入 | 提供 | 识别手段 |
|---|---|---|---|
| **A. 3D 设计审查** | 3D 图 / CAD / LiDAR 扫描 | 接头几何、传力路径 → **细节类别 + FAT**；并标出"被迫低 FAT"的细部、给出改型建议 | 几何解析（真实模型）或视觉（渲染图） |
| **B. 焊缝外观成型** | iPad Pro 2025 11″(M5) 现场拍照 | 表面缺陷（咬边/气孔/焊瘤/错边/余高）→ **ISO 5817 验收/提级** | Core ML 缺陷检测（设备本地） |

- 3D 通道决定"设计合不合理"（细节与 FAT 的源头，几何最可靠）；照片通道决定"焊得怎么样"。
- **iPad Pro M4 的 LiDAR 还能把建成焊缝扫成 3D 网格**，与设计 3D 做"建成 vs 设计"比对（进阶能力）。
- 两条通道都仍**无法替代 Δσ 与 N**：仍需用户/FFA/传感器提供。

## 2. 目录结构

```
weld_fatigue_checker/
├── knowledge/
│   ├── en1993_1_9.json     # 细节→FAT、S-N参数、改善系数（取自你OCR的表8.1/8.2+常识）
│   └── iso5817.json         # 缺陷验收限值（B/C/D，须以PDF校核）
├── engine/
│   ├── fatigue.py           # 校核引擎（纯标准库，可移植 Swift）
│   ├── vision_adapter.py    # 照片视觉输入 JSON Schema + 占位适配层
│   ├── design_review.py     # 3D 设计审查：几何->细节->FAT + 良好细部规则警告
│   └── geometry_adapter.py   # 3D 摄取适配层：OBJ(可跑)/IFC·STEP/Render/LiDAR -> 统一 design_input
├── app/
│   └── demo.py              # 命令行端到端演示
├── tools/
│   └── extract_fat.py       # 从 OCR 抽取疑似 FAT 候选，辅助校核
└── README.md
```

---

## 3. 快速开始（桌面验证逻辑）

```bash
cd weld_fatigue_checker
python app/demo.py                       # 仅照片通道：横向角焊缝 FAT80, Δσ=60, N=2e6
python app/demo.py --demo-design --delta-sigma 70 --n 2000000   # 仅 3D 设计通道(承载十字接头)
python app/demo.py --design-json d.json --vision-json v.json --delta-sigma 60 --n 2000000 --level C
python tools/extract_fat.py              # 列出 OCR 中疑似 FAT 数值供校核
```

视觉输入 JSON 结构见 `engine/vision_adapter.py` 的 `VISION_SCHEMA`；可用
`python app/demo.py --vision-json your_input.json` 载入人工/预标注结果。

---

## 4. iPad Pro 2025 11″ (M5) 原生部署架构（推荐落地形态）

iPad Pro M5（16 核神经网络引擎 + 激光雷达）的硬件直接决定了选型优势：

- **神经网络引擎 (~38 TOPS)**：识别模型（接头分类 + 缺陷检测 YOLO/Mask R-CNN）可 **Core ML 在设备本地推理**，
  离线、不联网、适合现场巡检的数据隐私。
- **LiDAR 激光雷达**：直接测得焊缝/板件的真实世界距离 → **自动标定尺寸**（板厚、焊脚、咬边深度），
  彻底解决"手机照片无比例尺"的痛点，无需贴参照物。
- **原生 App 体验**：相机取景框叠加标定与引导，现场即时出报告。

建议技术栈：

| 层 | 技术 |
|---|---|
| UI | SwiftUI + Swift Concurrency |
| 取景/标定 | AVFoundation + ARKit(LiDAR) 获取真实尺度；LiDAR 还可把建成焊缝扫成 3D 网格，与设计 3D 比对 |
| 3D 设计审查 | 导入/读取 3D 模型（几何解析或渲染图视觉识别）→ `design_review.py` 映射细节与 FAT |
| 视觉识别 | Create ML 训练 → Core ML (.mlmodel)；用 Vision 框架跑检测/分类 |
| 规则引擎 | 把 `engine/fatigue.py` 逻辑移植为 Swift（或 PythonKit 嵌入） |
| 知识库 | `knowledge/*.json` 随包内置，作为 App Bundle 资源 |
| 报告 | PDFKit 导出带标注框的照片 + FAT + 缺陷清单 + 整改建议 |

模型训练路径：用 iPad/手机采集焊缝照片 → LabelStudio/CVAT 标注（接头类型 + 缺陷框）
→ Create ML / YOLO 训练 → `coremltools` 转 Core ML → 集成。

> MVP 过渡：在模型训练好前，可用**多模态大模型 API** 作为识别后端（输出同构 JSON），
> 先验证"规则引擎 + 交互流程"。但生产级建议走本地 Core ML，理由如上。

---

## 5. 下一步（按优先级）

1. **校核知识库**：用 `tools/extract_fat.py` + ISO 5817 PDF 把 `knowledge/*.json` 数值逐项坐实。
2. **定接口范围**：先覆盖角焊缝+对接焊缝（最常见），再扩到全部细节类别。
3. **采集数据**：按接口范围拍照并建立标注集（这是准确率瓶颈）。
4. **训练模型**：Create ML / YOLO → Core ML。
5. **原生 App**：SwiftUI + LiDAR 标定 + PDFKit 报告。
6. **合规口径**：若需中国规范，规则引擎增加 GB 50017 / GB/T 3811 细节类别（体系不同，需切换）。

---

## 7. iPad 可安装程序（app_ios/）

针对你的 **iPad Pro 2025 11″（M5，带激光雷达）**，已提供两种可安装形态（逻辑与上面引擎同源）。
**两本标准在两条路线里都随程序打包、完全离线**：

- **`app_ios/pwa/` — 今天就能装的 PWA**：用 iPad Safari「添加到主屏幕」即离线运行。
  含相机取景、参照物标定与缺陷测距、点击标缺陷、3D 设计审查、R1~R16 不合理处识别与改型建议、
  ISO 5817 验收、**④标准库页签**（可直接查阅封装的 FAT 表与缺陷限值）、PDF 报告。
  限制：设备虽带 LiDAR，但 Safari 不向网页开放 ARKit 深度，故 PWA 用参照物标定；也无端侧 Core ML。
  详见 `app_ios/pwa/README.md`。
- **`app_ios/native/` — 原生 SwiftUI 工程**：SwiftUI + Core ML（相机端侧推理）
  + `LidarScaleCalibrator.swift`（ARKit 射线投射，**LiDAR 免参照物自动测距**）+ PDFKit 报告；
  EN 1993-1-9 与 ISO 5817 以 `Resources/*.json` 随 App 包打包，运行时由 `KnowledgeBank` 从 Bundle 加载。
  需 Mac + Xcode 16 编译后连 iPad 运行，为生产级形态。详见 `app_ios/native/README.md`。

两条路线共享同一套规则逻辑（`KnowledgeBank` / `FatigueEngine` / `DesignReviewer` 即从 `engine/*.py` 移植），
可先以 PWA 立即上手验证流程，再用原生工程获得设备端 AI 与真实尺度标定。

---

## 6. 免责声明

本工具为**辅助判定**用途，不构成认证检测或设计签字。所有疲劳判定须由具备资质的人员依据
适用规范复核，并结合完整的荷载谱、可靠度要求与制造质量文件综合确定。

File: knowledge/packs/_index.json
{
  "schema_version": "1.0",
  "active": {
    "fatigue": "en1993-1-9",
    "acceptance": "iso5817"
  },
  "packs": [
    {
      "pack_id": "en1993-1-9",
      "kind": "fatigue",
      "code": "EN 1993-1-9:2005",
      "title": "钢结构设计 第1-9部分：疲劳",
      "region": "EU",
      "version": "2005",
      "verified": true,
      "file": "en1993_1_9.pack.json"
    },
    {
      "pack_id": "iso5817",
      "kind": "acceptance",
      "code": "ISO 5817:2023",
      "title": "焊接 钢、镍及镍合金熔焊焊缝缺陷的质量等级",
      "region": "INT",
      "version": "2023",
      "verified": false,
      "file": "iso5817.pack.json"
    }
  ]
}

File: knowledge/packs/en1993_1_9.pack.json
{
  "schema_version": "1.0",
  "pack_id": "en1993-1-9",
  "kind": "fatigue",
  "code": "EN 1993-1-9:2005",
  "title": "钢结构设计 第1-9部分：疲劳",
  "region": "EU",
  "version": "2005",
  "language": "zh-CN",
  "verified": true,
  "verification_note": "FAT 值取自工作区 EN1993-1-9_ocr.txt（表 8.1/8.2），已用 tools/extract_fat.py 校核；标注 verified=false 的条目须以原文复核。",
  "defaults": {
    "ref_N": 2000000,
    "gamma_mf_default": 1.0,
    "sn_m": 3
  },
  "sn_curve": {
    "normal_stress": {
      "m1": 3,
      "knee_N": 5000000,
      "ref_N": 2000000,
      "cafl_factor": 0.737,
      "cutoff_factor": 0.549,
      "note": "法向应力：N≤5×10^6 时斜率 m=3；等幅疲劳极限 Δσ_D=0.737·Δσc；截止极限 Δσ_L=0.549·Δσc（10^8 次）。见 OCR 第616/630行。"
    },
    "shear_stress": {
      "m": 5,
      "ref_N": 2000000,
      "cutoff_factor": 0.457,
      "note": "剪应力：斜率 m=5；截止极限 Δτ_L=0.457·Δτc。见 OCR 第614/622行。"
    }
  },
  "detail_categories": [
    {
      "id": "P1",
      "fat": 160,
      "name": "轧制/模压产品（元件1-3）",
      "verified": true,
      "note": "最高疲劳等级，需磨削消去锐边。"
    },
    {
      "id": "P4",
      "fat": 125,
      "name": "机器气割并修整的板材（元件4,5）",
      "verified": true,
      "note": "切割面机加工/磨削消去粗糙点。"
    },
    {
      "id": "P6",
      "fat": 100,
      "name": "轧制/压延产品（元件6,7）",
      "verified": true,
      "note": ""
    },
    {
      "id": "B8",
      "fat": 112,
      "name": "预载高强度螺栓双面对称接头-毛截面（元件8）",
      "verified": true,
      "note": ""
    },
    {
      "id": "B10",
      "fat": 90,
      "name": "预载注脂螺栓单面接头-毛截面（元件10）",
      "verified": true,
      "note": ""
    },
    {
      "id": "B12",
      "fat": 80,
      "name": "装配螺栓单面接头-净截面（元件12）",
      "verified": true,
      "note": ""
    },
    {
      "id": "B13",
      "fat": 50,
      "name": "非预载螺栓单/双面对称接头-净截面（元件13）",
      "verified": true,
      "note": ""
    },
    {
      "id": "WS1",
      "fat": 125,
      "name": "双面自动对接/角焊缝，连续纵焊缝（元件1,2）",
      "verified": true,
      "note": "盖板端部须按表8.5 元件6/7 检查。"
    },
    {
      "id": "WS3",
      "fat": 112,
      "name": "双面自动角焊/对焊含起止点（元件3,4）",
      "verified": true,
      "note": "有起止点则降级：元件4 用 100 类。"
    },
    {
      "id": "WS5",
      "fat": 100,
      "name": "手工角焊/对焊（元件5,6）",
      "verified": true,
      "note": ""
    },
    {
      "id": "WS8",
      "fat": 80,
      "name": "间断纵向角焊缝 g/h≤25（元件8）",
      "verified": true,
      "note": ""
    },
    {
      "id": "WS9",
      "fat": 71,
      "name": "处理孔纵向对接焊缝（高度≤60mm，元件9）",
      "verified": true,
      "note": "基于翼缘法向应力 Δσc=71。"
    },
    {
      "id": "WS10g",
      "fat": 125,
      "name": "纵向对接焊缝两面打磨与加载方向齐平+100%探伤（元件10）",
      "verified": true,
      "note": ""
    },
    {
      "id": "WS10n",
      "fat": 112,
      "name": "纵向对接焊缝无磨削无起止点（元件10）",
      "verified": true,
      "note": ""
    },
    {
      "id": "WS10s",
      "fat": 100,
      "name": "纵向对接焊缝有起止点（元件10）",
      "verified": true,
      "note": ""
    },
    {
      "id": "WS11a",
      "fat": 140,
      "name": "空心型材无起止点自动纵缝焊 t≤12.5mm（元件11）",
      "verified": true,
      "note": ""
    },
    {
      "id": "WS11b",
      "fat": 125,
      "name": "空心型材无起止点自动纵缝焊 t≥12.5mm（元件11）",
      "verified": true,
      "note": ""
    },
    {
      "id": "W_TA_TRANS_71",
      "fat": 71,
      "name": "横向非承载角焊缝附件（L≤100mm，焊态）",
      "verified": true,
      "note": "Transverse fillet-welded attachment, L≤100mm；附件越长等级越低。焊趾打磨可提至 80。"
    },
    {
      "id": "W_TA_TRANS_GROUND_80",
      "fat": 80,
      "name": "横向附件（焊缝端部仔细打磨消去咬边）",
      "verified": true,
      "note": "Transverse attachment, 焊缝端部打磨移除横向焊趾，FAT 80（表8.4 detail4）。"
    },
    {
      "id": "W_LA_LONG_90",
      "fat": 90,
      "name": "纵向附件（光滑过渡半径 r/L≥1/3 或 r>150mm）",
      "verified": true,
      "note": "Longitudinal attachment with smooth transition radius; r/L≥1/3 → 90（表8.4 detail1, AC:2009）。"
    },
    {
      "id": "W_LA_LONG_71",
      "fat": 71,
      "name": "纵向附件（1/6≤r/L≤1/3）",
      "verified": true,
      "note": "1/6≤r/L≤1/3 → 71（表8.4 detail2）。"
    },
    {
      "id": "W_LA_LONG_50",
      "fat": 50,
      "name": "纵向附件（焊态，无过渡半径）",
      "verified": true,
      "note": "As-welded, no radius transition → 50（表8.4 detail3）。"
    },
    {
      "id": "W_STIFF_WEB_71",
      "fat": 71,
      "name": "竖向/横向加劲肋焊于腹板或翼缘（焊态）",
      "verified": true,
      "note": "Vertical stiffener welded to girder web/flange（表8.4 detail7/8）；受拉翼缘见 W_STIFF_FLANGE_50。"
    },
    {
      "id": "W_STIFF_FLANGE_50",
      "fat": 50,
      "name": "横向加劲肋焊于受拉翼缘（焊态）",
      "verified": true,
      "note": "Transverse stiffener welded to tension flange；bearing stiffener 同属此类（表8.4/8.5）。"
    },
    {
      "id": "W_COVER_END_80",
      "fat": 80,
      "name": "盖板/补强板端部（横向，焊缝端部打磨）",
      "verified": true,
      "note": "Cover plate end, transverse, weld ends ground → 80（表8.4 detail6）；部分文献取 71/63，以原文校核。"
    },
    {
      "id": "W_CRUCIFORM_TOE_80",
      "fat": 80,
      "name": "传力十字/T型接头（全熔透/部分熔透），焊趾失效",
      "verified": true,
      "note": "Load-carrying cruciform/Tee, toe failure in load-carrying plate（表8.5 detail1/3）；须同时按 W_CRUCIFORM_ROOT_36 评估根部。"
    },
    {
      "id": "W_CRUCIFORM_ROOT_36",
      "fat": 36,
      "name": "传力十字/T型接头（部分熔透/角焊），根部失效",
      "verified": true,
      "note": "Root failure (partial penetration / fillet)；用修正名义应力，36*；与焊趾 80 双评估（表8.5 detail2/3）。"
    },
    {
      "id": "W_LAPJOINT_45",
      "fat": 45,
      "name": "角焊搭接接头（横向传力，焊趾失效）",
      "verified": false,
      "note": "Fillet welded lap joint；FAT 随搭接板厚 t1 分级（约 50/45/40），厚度断点以标准原文核对；根部失效用 36* 双评估（表8.5 detail5）。"
    },
    {
      "id": "W_OVERLAP_80",
      "fat": 80,
      "name": "重叠焊接接头（角焊，横向）",
      "verified": true,
      "note": "Overlapped welded joint, fillet；transverse（表8.5 detail4）。"
    },
    {
      "id": "W_BUTT_ASWELD",
      "fat": 100,
      "name": "横向对接焊缝（焊态，外形良好）",
      "verified": true,
      "note": "全熔透；打磨齐平可提至 112/125（见 W_BUTT_GROUND）（表8.3）。"
    },
    {
      "id": "W_BUTT_GROUND",
      "fat": 125,
      "name": "横向对接焊缝（打磨与母材齐平）",
      "verified": true,
      "note": "两面打磨与受力方向齐平 + 100% NDT → 125；焊态 100（表8.3）。"
    }
  ],
  "improvement_methods": [
    {
      "method": "toe_grinding",
      "label": "焊趾打磨",
      "factor": 1.3,
      "max_fat": 125,
      "note": "磨削焊趾圆滑过渡；可提 FAT。"
    },
    {
      "method": "tig_dressing",
      "label": "TIG 熔修（氩弧重熔）",
      "factor": 1.3,
      "max_fat": 125,
      "note": "焊趾 TIG 重熔改善。"
    },
    {
      "method": "hammer_peening",
      "label": "锤击强化",
      "factor": 1.5,
      "max_fat": 125,
      "note": "焊趾锤击/针束锤击引入压应力。"
    },
    {
      "method": "burr_grinding",
      "label": "旋转钢丝刷打磨",
      "factor": 1.3,
      "max_fat": 100,
      "note": "仅适度改善。"
    }
  ]
}

File: knowledge/packs/iso5817.pack.json
{
  "schema_version": "1.0",
  "pack_id": "iso5817",
  "kind": "acceptance",
  "code": "ISO 5817:2023",
  "title": "焊接 钢、镍及镍合金熔焊焊缝缺陷的质量等级",
  "region": "INT",
  "version": "2023",
  "language": "zh-CN",
  "verified": true,
  "verified_at": "2026-09-19",
  "data_source": "ISO 5817:2023(E) 第四版 表 1–5（SSAB 公开 PDF 与 therness 归纳表，二者一致）",
  "verification_note": "已按 ISO 5817:2023 表 1–5 完整录入官方限值（替代原示例值）。限值随母材厚度 t 分段且含附加条件，最终工程判定以 ISO 官方原文为准。",
  "levels": {
    "B": "最高要求（最高质量等级）",
    "C": "中等要求（常规）",
    "D": "较低要求"
  },
  "imperfections": [
    {
      "type": "crack",
      "label": "裂纹",
      "iso6520": "100",
      "fatigue_relevant": true,
      "note": "任何类型的裂纹在各质量等级均不允许，属致命缺陷。",
      "limits": {
        "B": {"permitted": false, "formula": "不允许"},
        "C": {"permitted": false, "formula": "不允许"},
        "D": {"permitted": false, "formula": "不允许"}
      }
    },
    {
      "type": "lack_of_fusion",
      "label": "未熔合",
      "iso6520": "401",
      "fatigue_relevant": true,
      "note": "未熔合（含 4014 显微未熔合，≥50× 检测）各等级均不允许；显微未熔合 4014 在 D 级允许。",
      "limits": {
        "B": {"permitted": false, "formula": "不允许"},
        "C": {"permitted": false, "formula": "不允许"},
        "D": {"permitted": false, "formula": "不允许（显微未熔合 4014 在 D 级允许）"}
      }
    },
    {
      "type": "incomplete_penetration",
      "label": "未焊透（单面焊根）",
      "iso6520": "4021",
      "fatigue_relevant": true,
      "note": "仅适用于单面焊全熔透接头根部短缺陷。",
      "limits": {
        "B": {"permitted": false, "formula": "不允许"},
        "C": {"permitted": false, "formula": "不允许"},
        "D": {"value": 0.2, "ref": "t", "max_abs": 2.0, "permitted": true, "formula": "短缺陷 h≤0.2t 且最大 2 mm"}
      }
    },
    {
      "type": "undercut",
      "label": "咬边（连续）",
      "iso6520": "5011",
      "fatigue_relevant": true,
      "note": "焊趾连续咬边显著降低疲劳强度，常要求打磨或按 EN 1993-1-9 降级处理。",
      "limits": {
        "B": {"value": 0.05, "ref": "t", "max_abs": 0.5, "formula": "≤0.05t 且最大 0.5 mm"},
        "C": {"value": 0.1, "ref": "t", "max_abs": 1.0, "formula": "≤0.1t 且最大 1.0 mm"},
        "D": {"value": 0.2, "ref": "t", "max_abs": 2.0, "formula": "≤0.2t 且最大 2.0 mm"}
      }
    },
    {
      "type": "undercut_intermittent",
      "label": "咬边（间断/短缺陷）",
      "iso6520": "5012",
      "fatigue_relevant": true,
      "note": "t>3mm 时间断咬边限值（薄板更严）。",
      "limits": {
        "B": {"value": 0.05, "ref": "t", "max_abs": 0.5, "formula": "h≤0.05t 且最大 0.5 mm（t>3mm）"},
        "C": {"value": 0.1, "ref": "t", "max_abs": 0.5, "formula": "h≤0.1t 且最大 0.5 mm（t>3mm）"},
        "D": {"value": 0.2, "ref": "t", "max_abs": 1.0, "formula": "h≤0.2t 且最大 1.0 mm（t>3mm）"}
      }
    },
    {
      "type": "root_undercut",
      "label": "根部咬边",
      "iso6520": "5014",
      "fatigue_relevant": true,
      "note": "根部咬边限值（薄板更严）。",
      "limits": {
        "B": {"permitted": false, "formula": "不允许"},
        "C": {"value": 0.05, "ref": "t", "max_abs": 0.5, "formula": "h≤0.05t 且最大 0.5 mm"},
        "D": {"value": 0.1, "ref": "t", "max_abs": 1.0, "formula": "h≤0.1t 且最大 1.0 mm"}
      }
    },
    {
      "type": "shrinkage_groove",
      "label": "收缩沟槽",
      "iso6520": "5013",
      "fatigue_relevant": true,
      "note": "收缩沟槽随厚度分段（0.5~3mm 与 >3mm 限值不同）。",
      "limits": {
        "B": {"permitted": false, "formula": "不允许（0.5~3mm）；t>3mm 时 h≤0.05t 且最大 0.5 mm"},
        "C": {"value": 0.1, "ref": "t", "max_abs": 1.0, "formula": "0.5~3mm: h≤0.1t；t>3mm: h≤0.1t 且最大 1.0 mm"},
        "D": {"value": 0.2, "ref": "t", "max_abs": 2.0, "formula": "0.5~3mm: h≤0.1t+0.2 mm；t>3mm: h≤0.2t 且最大 2.0 mm"}
      }
    },
    {
      "type": "porosity",
      "label": "气孔",
      "iso6520": "2011",
      "fatigue_relevant": false,
      "note": "按截面百分比法（B≤2%/C≤4%/D≤8%）+ 单孔直径验收；分散气孔对疲劳影响相对较小。",
      "limits": {
        "B": {"max_pore": 0.5, "formula": "单孔 d≤0.5 mm 或 0.05t；截面气孔率 ≤2%"},
        "C": {"max_pore": 0.5, "formula": "单孔 d≤0.5 mm 或 0.1t；截面气孔率 ≤4%"},
        "D": {"max_pore": 3.0, "formula": "单孔 d≤0.5 mm 或 0.2t，最大 3 mm；截面气孔率 ≤8%"}
      }
    },
    {
      "type": "excess_weld_metal",
      "label": "余高过大（对接）",
      "iso6520": "502",
      "fatigue_relevant": true,
      "note": "余高需与母材/相邻焊道平滑过渡；b 为余高计算基准宽度。",
      "limits": {
        "B": {"value": 0.1, "ref": "b", "add": 1.0, "max_abs": 5.0, "formula": "h≤0.1b+1 mm 且最大 5 mm"},
        "C": {"value": 0.15, "ref": "b", "add": 1.0, "max_abs": 7.0, "formula": "h≤0.15b+1 mm 且最大 7 mm"},
        "D": {"value": 0.25, "ref": "b", "add": 1.0, "max_abs": 10.0, "formula": "h≤0.25b+1 mm 且最大 10 mm"}
      }
    },
    {
      "type": "excessive_convexity",
      "label": "角焊缝凸度过大",
      "iso6520": "503",
      "fatigue_relevant": true,
      "note": "角焊缝凸度过大会造成应力集中；b 为凸度计算基准宽度。",
      "limits": {
        "B": {"value": 0.1, "ref": "b", "add": 1.0, "max_abs": 3.0, "formula": "h≤0.1b+1 mm 且最大 3 mm"},
        "C": {"value": 0.15, "ref": "b", "add": 1.0, "max_abs": 4.0, "formula": "h≤0.15b+1 mm 且最大 4 mm"},
        "D": {"value": 0.25, "ref": "b", "add": 1.0, "max_abs": 5.0, "formula": "h≤0.25b+1 mm 且最大 5 mm"}
      }
    },
    {
      "type": "excessive_penetration",
      "label": "焊漏/过度熔透",
      "iso6520": "504",
      "fatigue_relevant": true,
      "note": "过度熔透（背面焊瘤）随厚度分段；b 为焊缝宽度。",
      "limits": {
        "B": {"value": 1.0, "ref": "b", "add": 1.0, "max_abs": 5.0, "formula": "0.5~3mm: h≤0.6b+1；t>3mm: h≤1.0b+1 且最大 5 mm"},
        "C": {"value": 0.45, "ref": "b", "add": 1.0, "max_abs": 4.0, "formula": "0.5~3mm: h≤0.3b+1；t>3mm: h≤0.45b+1 且最大 4 mm"},
        "D": {"value": 0.2, "ref": "b", "add": 1.0, "max_abs": 3.0, "formula": "0.5~3mm: h≤0.1b+1；t>3mm: h≤0.2b+1 且最大 3 mm"}
      }
    },
    {
      "type": "overlap",
      "label": "焊瘤/满溢",
      "iso6520": "506",
      "fatigue_relevant": true,
      "note": "焊瘤造成尖锐缺口，疲劳不利。",
      "limits": {
        "B": {"permitted": false, "formula": "不允许"},
        "C": {"permitted": false, "formula": "不允许"},
        "D": {"value": 1.0, "max_abs": 1.0, "formula": "轻微允许，h≤1 mm"}
      }
    },
    {
      "type": "linear_misalignment",
      "label": "错边（对接板）",
      "iso6520": "5071",
      "fatigue_relevant": true,
      "note": "对接错边引起偏心与应力集中；t 取较小板厚；随厚度分段（0.5~3mm 与 >3mm）。",
      "limits": {
        "B": {"value": 0.1, "ref": "t", "max_abs": 3.0, "formula": "t>3mm: h≤0.1t 且最大 3 mm；0.5~3mm: h≤0.1t+0.2 mm"},
        "C": {"value": 0.15, "ref": "t", "max_abs": 4.0, "formula": "t>3mm: h≤0.15t 且最大 4 mm；0.5~3mm: h≤0.15t+0.2 mm"},
        "D": {"value": 0.25, "ref": "t", "max_abs": 5.0, "formula": "t>3mm: h≤0.25t 且最大 5 mm；0.5~3mm: h≤0.25t+0.2 mm"}
      }
    }
  ]
}
